Repository: k100kan35-dotcom/psfinal

# Persson 마찰 모델 (NEXEN Rubber Friction Model Program)

Python 기반 Persson 접촉 역학 및 마찰 이론 구현

## 개요

이 프로그램은 거친 표면과 점탄성 재료(고무, 엘라스토머 등) 사이의 접촉 역학과 마찰을 계산하기 위한 Persson 이론의 완전한 구현입니다.

### 주요 기능

- **G(q) 계산**: Persson 이론의 핵심인 탄성 에너지 밀도 함수 계산 (이중 적분)
- **접촉 응력 분포**: 거칠기에 따른 응력 확률 분포 P(σ,ζ)
- **실 접촉 면적**: 배율에 따른 실제 접촉 면적 비율 A/A₀
- **PSD 모델**: 프랙탈, 측정 데이터 등 다양한 표면 거칠기 모델
- **점탄성 물성**: Master curve, WLF 변환, 주파수 의존 탄성률
- **GUI 인터페이스**: 직관적인 그래픽 사용자 인터페이스

## 설치

### 요구사항

- Python 3.7 이상
- NumPy, SciPy, Matplotlib

### 설치 방법

```bash

# 저장소 클론
git clone https://github.com/k100kan35-dotcom/perssonmodelling.git
cd perssonmodelling

# 필요한 패키지 설치
pip install -r requirements.txt
```

## 사용법

### GUI 프로그램 실행

```bash
python main.py
```

### Python 스크립트에서 사용

```python
import numpy as np
from persson_model import GCalculator, FractalPSD, ViscoelasticMaterial, ContactMechanics

# 1. 재료 물성 설정
material = ViscoelasticMaterial.create_example_sbr()

# 2. 표면 거칠기 모델 생성
psd = FractalPSD(
    hurst_exponent=0.8,
    rms_roughness=10e-6,  # 10 μm
    q_min=100,
    q_max=1e8
)

# 3. G(q) 계산기 생성
g_calc = GCalculator(
    psd_func=psd,
    modulus_func=lambda w: material.get_modulus(w),
    sigma_0=1e6,  # 1 MPa
    velocity=0.01,  # 0.01 m/s
    poisson_ratio=0.5
)

# 4. G(q) 계산
q_values = np.logspace(2, 8, 100)
G_values = g_calc.calculate_G(q_values)

# 5. 접촉 역학 분석
contact = ContactMechanics(
    G_function=lambda q: np.interp(q, q_values, G_values),
    sigma_0=1e6,
    q_values=q_values,
    G_values=G_values
)

# 6. 결과 확인
stats = contact.contact_statistics()
print(f"실 접촉 면적 비율: {stats['area_fraction']:.4f}")
print(f"평균 접촉 압력: {stats['mean_pressure']/1e6:.2f} MPa")
```

## 이론 배경

### G(q) 함수

G(q)는 Persson 이론의 핵심 함수로, 접촉 응력 분포의 분산을 결정합니다 [Persson 2001, 2006]:

```
G(q) = (1/8) ∫_{q₀}^q dq' q'³ C(q') ∫₀^(2π) dφ |E(q'v cosφ) / ((1-ν²)σ₀)|²
```

여기서:
- `q`: 파수 (wavenumber, 1/m)
- `C(q)`: 표면의 파워 스펙트럼 밀도 (PSD, m⁴)
- `E(ω)`: 주파수 ω = qv cosφ에서의 복소 탄성률 (Pa)
- `v`: 미끄럼 속도 (m/s)
- `ν`: Poisson 비
- `σ₀`: 명목 접촉 압력 (Pa)

### 응력 분포

배율 ζ = q/q₀에서의 응력 확률 분포 (Gaussian 근사):

```
P(σ,ζ) = (1/√(2πVar)) exp(-(σ-σ₀)²/(2Var))
```

여기서 `Var = σ₀² G(ζ)`

### 실 접촉 면적

Persson 공식 (2001, 2006):

```
P(q) = A/A₀ = erf(1 / (2√G(q)))
```

여기서 `erf`는 오차 함수 (error function)입니다.

**대안 공식 (Gaussian 근사):**

```
A/A₀ = (1/2)(1 + erf(σ₀/(√2 σ_std)))
```

여기서 `σ_std = σ₀ √G`

## 프로젝트 구조

```
perssonmodelling/
├── persson_model/          # 메인 패키지
│   ├── core/               # 핵심 계산 모듈
│   │   ├── g_calculator.py # G(q) 계산 엔진
│   │   ├── psd_models.py   # PSD 모델들
│   │   ├── viscoelastic.py # 점탄성 재료
│   │   └── contact.py      # 접촉 역학
│   ├── gui/                # GUI 컴포넌트
│   │   └── main_window.py  # 메인 윈도우
│   └── utils/              # 유틸리티 함수
│       └── numerical.py    # 수치 계산
├── examples/               # 예제 스크립트
├── main.py                 # 프로그램 진입점
├── requirements.txt        # 의존성 패키지
└── README.md              # 이 파일
```

## 모듈 설명

### core/g_calculator.py

G(q) 계산의 핵심 구현:
- 이중 적분 (각도 φ, 파수 q)
- 수치 적분 방법 (사다리꼴, Simpson, quad)
- 누적 G(q) 계산

### core/psd_models.py

다양한 표면 거칠기 모델:
- `FractalPSD`: 프랙탈 (자기 유사) 표면
- `MeasuredPSD`: 측정 데이터 기반
- `RollOffPSD`: Roll-off가 있는 프랙탈
- `CombinedPSD`: 복합 PSD 모델

### core/viscoelastic.py

점탄성 재료 물성:
- Master curve (저장/손실 탄성률)
- WLF 시간-온도 중첩
- 주파수 의존 복소 탄성률

## GUI 사용법

### 1. 재료 선택
- 메뉴 → 재료 → SBR/PDMS 예제 선택
- 또는 파일에서 재료 데이터 로드

### 2. 조건 입력

**작동 조건 탭:**
- 명목 접촉 압력 (MPa)
- 미끄럼 속도 (m/s)
- 온도 (°C)
- Poisson 비

**표면 거칠기 탭:**
- PSD 모델 유형 (프랙탈/측정)
- Hurst 지수 H (일반적으로 0.7-0.9)
- RMS 거칠기 (μm)
- 파수 범위 (q_min, q_max)

**계산 설정 탭:**
- 파수 포인트 수 (정확도)
- 각도 적분 포인트 (정밀도)
- 적분 방법

### 3. 계산 실행
"계산 실행" 버튼 클릭

### 4. 결과 확인

**G(q) 그래프**: G 함수의 배율 의존성
**응력 분포**: 접촉 응력 확률 분포
**접촉 면적**: 배율에 따른 실 접촉 면적 변화
**수치 결과**: 상세 계산 결과

# 예제 스크립트

이 디렉토리에는 Persson 모델 사용법을 보여주는 예제 스크립트들이 포함되어 있습니다.

## 예제 목록

### 1. example_basic.py
기본 G(q) 계산 예제

**실행 방법:**
```bash
cd examples
python example_basic.py
```

**내용:**
- SBR 재료 물성 로드
- 프랙탈 PSD 모델 생성
- G(q) 계산
- 결과 시각화 (4개 그래프)

### 3. example_detailed_output.py ⭐ 신규
상세 출력 예제 (작업 지시서 기반)

**실행 방법:**
```bash
cd examples
python example_detailed_output.py
```

**내용:**
- 모든 중간 계산값 추적
- CSV 출력 (Index, log_q, q, C(q), Avg_Modulus_Term, G_Integrand, Delta_G, G(q), P(q))
- 요약 텍스트 파일 생성
- 플롯용 개별 데이터 파일 생성
- 종합 시각화 (9개 그래프)

**출력 파일:**
- `persson_detailed_results.csv` - 전체 계산 과정
- `persson_summary.txt` - 결과 요약
- `output/persson_G_vs_q.csv` - G 함수 플롯 데이터
- `output/persson_contact_area.csv` - 접촉 면적 플롯 데이터
- `output/persson_PSD.csv` - PSD 플롯 데이터
- `persson_detailed_visualization.png` - 종합 그래프

## 출력 파일

각 예제는 실행 후 PNG 이미지 파일을 생성합니다:
- `persson_basic_results.png` - 기본 예제 결과
- `persson_contact_results.png` - 접촉 역학 결과

## 사용자 정의

예제 스크립트를 수정하여 다른 조건으로 계산할 수 있습니다:

```python

# 압력 변경
sigma_0 = 2.0e6  # 2 MPa

# 속도 변경
velocity = 0.05  # 0.05 m/s

# 거칠기 변경
h_rms = 20e-6  # 20 μm

# Hurst 지수 변경
hurst = 0.7
```

File: examples/data/measured_dma.txt
# Measured DMA Master Curve Data
# Frequency (Hz)	E' Storage Modulus (MPa)	E'' Loss Modulus (MPa)
4.18E-03	6.68E+00	7.37E-01
9.00E-03	6.74E+00	6.13E-01
9.95E-03	7.11E+00	8.44E-01
1.94E-02	7.08E+00	6.81E-01
2.14E-02	7.22E+00	7.95E-01
4.18E-02	7.22E+00	1.04E+00
4.33E-02	7.57E+00	8.85E-01
4.62E-02	7.45E+00	9.09E-01
9.00E-02	7.71E+00	9.27E-01
9.33E-02	7.60E+00	8.81E-01
9.95E-02	7.77E+00	1.04E+00
1.94E-01	8.10E+00	9.87E-01
2.01E-01	7.83E+00	1.03E+00
2.09E-01	8.20E+00	1.03E+00
2.14E-01	7.99E+00	9.24E-01
4.18E-01	8.62E+00	5.90E-01
4.33E-01	8.42E+00	9.54E-01
4.49E-01	8.27E+00	1.04E+00
4.62E-01	8.51E+00	1.24E+00
9.33E-01	8.76E+00	1.24E+00
9.68E-01	8.64E+00	1.27E+00
9.95E-01	8.95E+00	1.10E+00
1.00E+00	8.93E+00	1.21E+00
2.01E+00	9.32E+00	1.44E+00
2.09E+00	9.08E+00	1.34E+00
2.15E+00	9.04E+00	1.28E+00
4.33E+00	9.72E+00	1.12E+00
4.49E+00	9.44E+00	1.52E+00
4.64E+00	9.42E+00	1.43E+00
6.54E+00	1.00E+01	1.56E+00
9.68E+00	1.03E+01	1.73E+00
1.00E+01	9.94E+00	1.61E+00
1.41E+01	1.02E+01	1.64E+00
2.09E+01	1.08E+01	1.69E+00
2.15E+01	1.05E+01	1.81E+00
3.04E+01	1.08E+01	1.90E+00
4.50E+01	1.15E+01	2.02E+00
4.64E+01	1.15E+01	2.07E+00
6.54E+01	1.15E+01	2.17E+00
9.68E+01	1.18E+01	2.27E+00
1.00E+02	1.23E+01	2.13E+00
1.41E+02	1.24E+01	2.38E+00
2.09E+02	1.26E+01	2.58E+00
3.03E+02	1.37E+01	2.72E+00
3.41E+02	1.39E+01	2.94E+00
4.50E+02	1.36E+01	2.96E+00
6.54E+02	1.46E+01	2.83E+00
7.34E+02	1.43E+01	3.34E+00
9.68E+02	1.50E+01	3.38E+00
1.58E+03	1.56E+01	3.78E+00
2.09E+03	1.66E+01	4.06E+00
3.26E+03	1.78E+01	4.73E+00
3.41E+03	1.71E+01	4.52E+00
4.50E+03	1.81E+01	4.89E+00
7.03E+03	1.88E+01	5.35E+00
7.34E+03	1.89E+01	5.42E+00
1.51E+04	2.07E+01	6.51E+00
1.58E+04	2.13E+01	6.99E+00
3.26E+04	2.34E+01	7.95E+00
3.41E+04	2.42E+01	8.88E+00
3.91E+04	2.53E+01	8.43E+00
7.03E+04	2.67E+01	1.01E+01
8.42E+04	2.77E+01	1.04E+01
1.51E+05	3.09E+01	1.36E+01
1.82E+05	3.16E+01	1.31E+01
3.26E+05	3.70E+01	1.84E+01
3.91E+05	3.72E+01	1.70E+01
4.36E+05	4.08E+01	1.82E+01
8.43E+05	4.44E+01	2.29E+01
9.39E+05	4.60E+01	2.32E+01
1.82E+06	5.46E+01	3.17E+01
2.02E+06	5.49E+01	3.05E+01
3.91E+06	6.85E+01	4.43E+01
4.36E+06	6.79E+01	4.09E+01
7.93E+06	8.63E+01	5.17E+01
9.39E+06	8.57E+01	5.59E+01
1.71E+07	1.04E+02	6.85E+01
2.02E+07	1.11E+02	7.74E+01
3.68E+07	1.35E+02	9.27E+01
4.36E+07	1.48E+02	1.11E+02
7.93E+07	1.78E+02	1.25E+02
1.71E+08	2.39E+02	1.68E+02
1.96E+08	2.63E+02	1.74E+02
3.68E+08	3.24E+02	2.24E+02
4.22E+08	3.39E+02	2.25E+02
7.93E+08	4.45E+02	3.06E+02
9.08E+08	4.62E+02	2.90E+02
1.96E+09	6.13E+02	3.58E+02
4.22E+09	7.95E+02	4.25E+02
7.82E+09	1.01E+03	4.71E+02
9.08E+09	1.02E+03	4.94E+02
1.68E+10	1.19E+03	5.32E+02
1.96E+10	1.28E+03	6.06E+02
3.63E+10	1.44E+03	5.82E+02
7.82E+10	1.72E+03	6.21E+02
9.89E+10	7.16E+02	5.43E+02
1.69E+11	2.00E+03	6.45E+02
2.13E+11	3.14E+03	7.28E+02
3.63E+11	2.27E+03	6.63E+02
4.59E+11	3.35E+03	7.39E+02
7.82E+11	2.75E+03	8.59E+02
9.89E+11	3.58E+03	7.27E+02
2.13E+12	3.78E+03	7.06E+02
4.59E+12	3.98E+03	7.04E+02
9.89E+12	5.03E+03	1.41E+03
